Repository: seto77/PDIndexer

# PDIndexer
*PDIndexer* is a free and open-source GUI-based application for analyzing one-dimensional powder diffraction patterns from laboratory / synchrotron X-rays and neutron time-of-flight (TOF) measurements. It displays measured profiles, overlays the diffraction lines calculated from crystal structures, processes and calibrates profiles, fits peaks to refine lattice constants by least squares, and estimates pressure from the equations of state (EOS) of standard materials. *PDIndexer* assists a wide range of researchers working in high-pressure science, powder X-ray diffraction, and synchrotron/neutron crystallography.

*PDIndexer* has been continuously developed since 2005 and is distributed together with its sister application [*IPAnalyzer*](https://github.com/seto77/IPAnalyzer), which converts two-dimensional detector images into the one-dimensional profiles that *PDIndexer* analyzes.

***[See the manual to learn how to use!](https://seto77.github.io/PDIndexer/)***

### Note on Windows Security Warnings

* Please download *PDIndexer* only from the official GitHub Releases page: https://github.com/seto77/PDIndexer/releases/latest
* On some Windows systems, Microsoft Defender SmartScreen or Smart App Control may display a warning before the installer is executed. This may happen for newly built or narrowly distributed research software, and the warning itself does not necessarily mean that the installer is malicious.
* If you would like to verify a downloaded file yourself, you can calculate its SHA256 hash in PowerShell:

```powershell
Get-FileHash .\PDIndexer-setup.msi -Algorithm SHA256
Get-FileHash .\PDIndexer-v.*.zip -Algorithm SHA256
```

* For an additional check, you may also scan the downloaded file with a multi-engine service such as VirusTotal.

## Privacy

*PDIndexer* is a local desktop application. It does **not** collect, store, or transmit any personal or usage data, and it contains no telemetry or analytics. It runs fully offline; the bundled crystal database and all analysis features work without a network connection.

## Manual

* Online manual (English / Japanese) : https://seto77.github.io/PDIndexer/
* The manual offers full-text search, a light / dark theme, and English / 日本語 language tabs.

***

## Main Features

### Profile Display and Processing

* Overlay and compare multiple one-dimensional diffraction profiles in a single window.
* The horizontal axis can be switched between *2θ*, *d*-spacing, and *q*, and the vertical axis between linear and other scales.
* Supports many file formats (e.g. csv, tsv, ras, nxs, npd, chi, xbm, rpt, and more).
* Profile processing: smoothing, K<sub>α2</sub> stripping, background subtraction, band-pass filtering, normalization, interpolation, and 2θ offset/calibration.
* Can receive a profile directly from [*IPAnalyzer*](https://github.com/seto77/IPAnalyzer) via the clipboard, and can automatically watch the clipboard or a folder to load newly created profiles/crystals.

### Crystal Database and Diffraction Lines

* Calculates the diffraction lines (positions and relative intensities) of known crystals and overlays them on the observed profile for phase identification.
* Built-in crystal database (~80 crystals bundled at first launch); search crystals by name, composition, lattice parameters, density, and *d*-spacing.
* Import / export **CIF** and **AMCSD** structure files.

### Peak Fitting and Lattice Refinement

* Fits the position, full width at half maximum (FWHM), and intensity of diffraction peaks with pseudo-Voigt and related profile functions.
* Refines lattice constants from peak positions by least squares.
* The **Cell Finder** searches for candidate lattice constants from a set of peak positions.

### Pressure / Temperature from Equations of State

* Estimates pressure (and temperature) from the cell volume of a standard material using built-in equations of state (EOS), such as NaCl, Au, Pt, and MgO.
* Useful for *in situ* high-pressure diffraction experiments using a diamond anvil cell (DAC) or multi-anvil press.

### Sequential Analysis

* Batch-processes a series of profiles, tracking the evolution of 2θ, *d*-spacing, cell constants, FWHM, intensity, and pressure across the series.
* Results can be exported as CSV for further plotting and analysis.

### Macro

* Python-syntax ([IronPython](https://ironpython.net/)) macro scripting for task automation.
  * Example: batch-load a folder of profiles, run sequential analysis, and export the results to CSV.
  * PDIndexer-specific functions are available through the `PDI` object.
  * The full function reference is available in the [manual](https://seto77.github.io/PDIndexer/8-macro/).

### Import / Export

* Import crystal structures from CIF and AMC files.
* Export profiles and results to CSV, TSV, and **GSAS** (Rietveld) formats.

***

File: docs/src/ko/0-overview.md
<!-- 260601Cl: migrated from legacy docx + yseto.net web manual -->
# 개요

![PDIndexer 메인 창](../assets/cap-ko-auto/FormMain.png)

PDIndexer는 1차원 분말 X선 회절 패턴을 분석하기 위한 소프트웨어입니다. 분말 X선 회절 장치에서 얻은 회절 프로파일뿐 아니라, 데바이-셰러 투과 광학계로 측정한 방사광 X선, 중성자 비행시간 (TOF) 측정으로 얻은 회절 프로파일도 표시·분석할 수 있습니다.

여러 프로파일의 중첩 표시, 알려진 결정의 회절선과의 비교, 표준 물질의 상태 방정식에 의한 압력 추정, 프로파일 피팅, 최소제곱법에 의한 격자 상수 정밀화 등 분말 회절 분석에 필요한 기능을 두루 갖추고 있습니다.

!!! note "이 매뉴얼에 대하여"
    이 페이지는 개요만을 다룹니다. 각 기능의 자세한 사용법은 해당 전용 페이지를 참조하십시오.

## 주요 기능

PDIndexer는 다음과 같은 기능을 제공합니다.

| 기능 | 설명 |
| --- | --- |
| 프로파일 표시·비교 | 여러 회절 프로파일을 중첩 표시하여 비교합니다. 가로축 (\(2\theta\) / \(d\) / \(q\))과 세로축의 스케일을 유연하게 전환할 수 있습니다. |
| 알려진 결정과의 비교 | 알려진 결정의 회절선을 계산하여 관측 프로파일에 중첩 표시하고 동정합니다. 자세한 내용은 [결정 파라미터](3-crystal-parameter.md)를 참조하십시오. |
| 표준 물질을 이용한 교정 | NaCl EOS, Pt EOS 등의 상태 방정식 (EOS)을 사용하여 지정한 온도에서 측정한 표준 물질의 셀 부피로부터 압력을 추정합니다. 자세한 내용은 [상태 방정식 (EOS)](5-equation-of-states.md)을 참조하십시오. |
| 피크 피팅 | 회절 피크의 위치, 반치전폭 (FWHM), 강도를 피팅합니다. 자세한 내용은 [피팅](6-fitting-diffraction-peaks.md)을 참조하십시오. |
| 격자 상수 정밀화 | 최소제곱법으로 피크 위치로부터 격자 상수를 정밀화합니다. **Cell Finder**를 사용하면 피크 위치로부터 격자 상수를 탐색할 수도 있습니다. |
| 연속 분석 | **연속 분석** 기능으로 여러 파일을 일괄 처리합니다. 자세한 내용은 [연속 분석](7-sequential-analysis.md)을 참조하십시오. |
| 가져오기/내보내기 | CIF, AMC 파일에서 결정 구조를 가져오고, CSV, TSV, GSAS (리트벨트) 형식으로 내보낼 수 있습니다. |
| 자동 불러오기 | 클립보드나 폴더를 감시하여 다른 앱 (예: IPAnalyzer)에서 복사된 프로파일/결정이나 새로 생성된 파일을 자동으로 읽어옵니다. |

!!! tip "지원 데이터"
    분말 X선 회절 장치, 방사광 X선 (데바이-셰러 투과 광학계), 중성자 비행시간 (TOF) 측정 등 폭넓은 프로파일을 다룰 수 있습니다.

## 라이선스

본 소프트웨어는 **MIT 라이선스** ([LICENSE.md](https://github.com/seto77/PDIndexer/blob/master/LICENSE.md))에 따라 배포됩니다. 다음 조건을 받아들이는 경우, 누구나 본 소프트웨어를 무료로 자유롭게 사용할 수 있습니다.

- 복사, 배포, 수정, 수정본의 재배포, 상업적 이용, 유료 판매 등 어떤 방식으로든 자유롭게 사용할 수 있습니다.
- 재배포할 때는 본 소프트웨어의 저작권 표시와 본 라이선스 전문을 소스 코드 내에 포함하거나, 소스 코드에 동봉한 별도의 라이선스 파일에 게재해 주십시오.
- 본 소프트웨어에는 어떠한 보증도 제공되지 않습니다. 본 소프트웨어의 사용으로 인해 발생하는 어떠한 문제에 대해서도 저작자는 일체 책임을 지지 않습니다.

## 피드백

의견이나 요청 사항은 GitHub [Issues](https://github.com/seto77/PDIndexer/issues)로 보내 주십시오. 소스 코드는 [github.com/seto77/PDIndexer](https://github.com/seto77/PDIndexer)에서 공개하고 있습니다.

## 설치 및 시스템 요구 사항

PDIndexer를 실행하려면 **.NET Desktop Runtime 6.0 이상**을 지원하는 Windows OS가 필요합니다. 일부 기능은 상당한 컴퓨팅 자원을 필요로 하며, 속도 향상을 위해 멀티스레드 처리와 GPU 가속을 사용합니다. 쾌적하게 사용하려면 메모리 16GB 이상, 8코어 이상의 CPU를 갖춘 64비트 Windows 10/11을 권장합니다.

자세한 설치 절차와 시스템 요구 사항은 [실행 환경 및 설치](appendix/runtime-and-installation.md)를 참조하십시오.

File: docs/src/ko/1-main-window.md
<!-- 260601Cl: migrated from legacy docx + yseto.net web manual -->
# 메인 창

소프트웨어를 실행하면 아래와 같은 화면이 나타납니다. 메인 창은 중앙의 **프로파일 그리기 영역**, 상단의 **메뉴 바**와 **툴바(기능 목록)**, 상단 근처의 탭 메뉴(`가로축` / `외관 & 단일/다중 프로파일`), 오른쪽 위의 **프로파일 목록**, 오른쪽 아래의 **결정 목록**으로 구성됩니다.

![PDIndexer 메인 창 전체](../assets/cap-ko-auto/FormMain.png)

## 프로파일 그리기 영역

창의 대부분을 차지하는 영역으로, 프로파일 목록에서 체크된 프로파일을 표시합니다. 결정 목록에서 결정이 선택된 경우, 회절 피크 위치에 회절선도 함께 그려집니다.

### 마우스 조작

| 조작 | 동작 |
| --- | --- |
| 왼쪽 드래그 | 회절선 이동(결정의 격자 상수 변경) |
| 오른쪽 드래그 | 확대 |
| 오른쪽 클릭 | 축소 |
| 가운데 드래그 | 화면 이동(팬) |

가로축과 세로축의 표시 범위는 그리기 영역 위쪽의 숫자 입력란(`2θ:`, `d:`, `Int.:`, `q:` 등, 선택된 가로축 모드에 따라 라벨이 달라짐)에 값을 직접 입력하여 변경할 수 있습니다.

!!! tip
    가로축 표시 모드(각도, 에너지, d값 등)는 [`가로축` 탭](#horizontal-axis-tab)에서 전환합니다. 이는 표시 전용 설정이며, 프로파일 자체의 가로축 데이터는 변경되지 않습니다.

## 툴바(기능 목록)

툴바의 각 버튼은 전용 분석 창을 열고 닫습니다.

| 버튼 | 기능 | 참조 |
| --- | --- | --- |
| `결정 파라미터 (C)` | 결정 파라미터 창을 열고 닫습니다. | [결정 파라미터](3-crystal-parameter.md) |
| `프로파일 파라미터 (P)` | 프로파일 파라미터 창을 열고 닫습니다. | [프로파일 파라미터](4-profile-parameter.md) |
| `상태 방정식 (E)` | 표준 물질의 단위 격자 부피로부터 압력을 추정하기 위해 상태 방정식 창을 열고 닫습니다. | [상태 방정식](5-equation-of-states.md) |
| `회절 피크 피팅 (F)` | 회절 피크(위치, 반치전폭, 강도)를 피팅하기 위해 피크 피팅 창을 열고 닫습니다. | [회절 피크 피팅](6-fitting-diffraction-peaks.md) |
| `Cell Finder` | 피크 위치로부터 격자 상수를 검색하기 위해 Cell Finder 창을 열고 닫습니다. | — |
| `연속 분석` | 여러 파일을 일괄 처리하기 위해 연속 분석 창을 열고 닫습니다. | [연속 분석](7-sequential-analysis.md) |

!!! note
    주요 창은 키보드 단축키로도 열고 닫을 수 있습니다: `Ctrl+Shift+C`(결정 매개변수), `Ctrl+Shift+E`(상태 방정식), `Ctrl+Shift+F`(피팅 매개변수), `Ctrl+Shift+D`(피크 모드 변경), `Ctrl+Shift+S`(연속 분석). 또한 `Ctrl+Shift+Space`는 선택한 결정의 체크를 전환하고, `Ctrl+Alt+Space`는 피크 피팅 창의 반사 목록에서 선택한 반사의 체크를 전환하며, `Ctrl+Shift+V`는 클립보드의 텍스트를 프로파일로 읽어들입니다. <!-- 261124Cl added: shortcuts in FormMain_KeyDown that were missing from this list -->

## 메뉴 바

### 파일

| 항목 | 설명 |
| --- | --- |
| `프로파일 읽기` | 프로파일 데이터를 읽습니다. 본 소프트웨어 고유의 `pdi` / `pdi2` 형식 외에도, WinPIP 출력 `csv`, Fit2D 출력 `chi` 등을 읽을 수 있습니다. 각도-강도 텍스트 형식으로 저장된 대부분의 파일도 읽을 수 있습니다. |
| `프로파일 저장` | 로드된 모든 프로파일을 본 소프트웨어의 `pdi2` 형식으로 저장합니다. |
| `선택한 프로파일 내보내기` | 선택한 프로파일을 쉼표로 구분된(CSV), 탭으로 구분된(TSV), 또는 GSAS(리트벨트) 데이터 파일로 내보냅니다. |
| `결정 불러오기 (새 리스트로)` | 결정 목록 파일(확장자 `xml`)을 불러옵니다. 현재 결정 목록은 삭제됩니다. |
| `결정 불러오기 (현재 리스트에 추가)` | 결정 목록 파일(확장자 `xml`)을 불러와 현재 결정 목록 끝에 추가합니다. |
| `결정 저장` | 현재 결정 목록을 파일(확장자 `xml`)로 저장합니다. |
| `CIF, AMC 가져오기...` | `cif` 또는 `amc` 형식의 구조 데이터 파일을 가져와 현재 결정 목록에 추가합니다. |
| `선택한 결정을 CIF로 내보내기` | 선택한 결정을 `cif` 형식의 구조 데이터 파일로 저장합니다. |
| `결정을 초기 상태로 되돌리기` | 결정 목록을 초기(기본) 상태로 되돌립니다. |
| `페이지 설정` | 인쇄용 페이지 설정 대화상자를 엽니다. |
| `인쇄 미리보기` | 프로파일 뷰어의 인쇄 미리보기를 표시합니다. |
| `인쇄` | 인쇄합니다. 인쇄 범위는 현재의 각도 및 강도 범위입니다. |
| `클립보드에 복사` | 현재 그려진 프로파일을 비트맵 데이터 또는 메타파일(벡터) 데이터로 클립보드에 복사합니다. |
| `메타파일로 저장` | 현재 그려진 프로파일을 메타파일 형식으로 저장합니다. EMF(Enhanced Meta File) 형식을 지원하며, 저장된 `*.emf` 파일은 PowerPoint와 Word에서 열 수 있습니다. |
| `닫기` | PDIndexer를 종료합니다. |

### 옵션

| 항목 | 설명 |
| --- | --- |
| `툴팁` | 체크하면 메인 창에 툴팁을 표시합니다. |
| `클립보드 감시` | 클립보드를 감시하여 다른 앱(예: IPAnalyzer)에서 복사한 프로파일/결정 데이터를 자동으로 가져옵니다. |
| `파일 감시` | 지정한 폴더를 감시하여 새로 생성된 `.pdi` 프로파일 파일을 자동으로 읽습니다. 감시할 폴더는 선택 대화상자 또는 경로 직접 입력으로 지정합니다. |
| `레지스트리 지우기 (체크 후 재시작)` | 체크하면 종료 시 레지스트리에 저장된 모든 설정을 지웁니다(재시작으로 초기화). |
| `닫을 때 결정 목록 저장` | 체크하면 종료 시 결정 목록을 자동으로 저장하고, 시작할 때 다시 불러옵니다. |

### 매크로

`편집기`는 매크로 편집기 창을 엽니다. PDIndexer 매크로 기능에 대한 자세한 내용은 [매크로](8-macro.md)를 참조하세요.

### 도움말

| 항목 | 설명 |
| --- | --- |
| `PDIndexer 정보` | 저작권, 버전 및 작성자 정보, 버전 이력을 표시합니다. |
| `프로그램 업데이트` | 온라인에서 새 버전을 확인하고, 있으면 다운로드/설치합니다. |
| `힌트` | 사용법 힌트를 표시합니다(사용 중단됨). |
| `도움말 (web)` | 이 매뉴얼을 표시합니다. |

### 언어

메뉴 바 오른쪽 끝의 `언어`에서 표시 언어를 전환합니다(11개 언어, 각 언어는 그 언어 자체의 이름으로 표시됩니다). 전환하려면 재시작이 필요합니다. 확인 대화 상자에서 "예"를 선택하면 PDIndexer가 자동으로 재시작됩니다. 저장하지 않은 작업은 사라지므로 미리 저장하십시오. <!-- 261124Cl changed: the old text described only English/Japanese -->

## 가로축 탭 {#horizontal-axis-tab}

`가로축` 탭은 축의 표시 모드를 설정합니다. 여기서의 설정은 표시 전용이며, 실제 가로축 데이터와는 관계가 없습니다(실제 가로축 정보는 [프로파일 파라미터](4-profile-parameter.md) 창에서 변경할 수 있습니다). 이 덕분에, 서로 다른 X선원을 사용한 경우에도 가로축을 맞춰 비교할 수 있습니다. 예를 들어, 불러온 프로파일이 Cu Kα 선으로 측정된 것이라도, 마치 Mo Kα 선의 파장으로 측정한 것처럼 표시할 수 있습니다.

| 항목 | 설명 |
| --- | --- |
| `프로파일을 읽은 후 가로축 변경` | 체크하면 새로 불러온 프로파일의 가로축 설정에 자동으로 맞춥니다. |
| 2θ (degree) | 가로축을 각도로 설정합니다. `X선` 라디오 버튼을 선택하면 X선에 대한 산란각이 되며, 드롭다운 목록에서 특성 X선원 또는 `Custom`을 선택해 파장을 지정합니다. `전자` 라디오 버튼을 선택하면 전자선에 대한 산란각이 되며, 가속 전압을 지정하면 상대론적으로 보정된 파장을 계산합니다. |
| Energy (eV) | 가로축을 에너지(단위 eV)로 설정합니다. 이는 EDX 검출기를 사용한 X선 회절 실험에 해당합니다. EDX 취출각을 적절히 설정하세요. |
| d-spacing (Å) | 가로축을 면간거리(d값)로 설정합니다. |
| q | 가로축을 산란 벡터 \( q \)의 크기로 설정합니다. |

산란각과 면간거리(d값)의 관계는 파장을 \( \lambda \)라 할 때 다음의 브래그 법칙으로 주어집니다:

$$ 2 d \sin\theta = n \lambda $$

## 외관 & 단일/다중 프로파일 탭

`외관 & 단일/다중 프로파일` 탭은 그리기 외관과 단일/다중 프로파일 표시를 설정합니다.

### 눈금 및 색 설정

| 항목 | 설명 |
| --- | --- |
| `눈금선` | 눈금(격자)선을 표시할지 선택합니다. |
| `오차 막대` | 데이터에 오차 정보가 포함된 경우 오차 막대를 표시합니다. |
| `색` | `배경색`, `눈금선`, `눈금 문자` 등 표시 색상을 설정합니다. |

### 단일/다중 프로파일

체크된 쪽이 현재 모드입니다.

| 항목 | 설명 |
| --- | --- |
| `단일 프로파일` | 단일 프로파일 모드입니다. 프로파일을 불러오거나 IPAnalyzer에서 클립보드를 통해 전송받으면, 기존 프로파일은 삭제되고 새 프로파일이 그려집니다. |
| `다중 프로파일` | 다중 프로파일 모드입니다. 새 프로파일은 기존 프로파일 위에 겹쳐 불러옵니다. |
| `프로파일별 강도 증가량` | 여러 데이터 세트를 겹쳐 표시할 때 데이터 간 강도 오프셋을 설정합니다. 이는 표시를 알아보기 쉽게 하기 위한 것일 뿐, 실제 데이터는 변경되지 않습니다. |
| `색 자동 변경` | 체크하면 프로파일의 그리기 색상을 자동으로 변경합니다. |

### 세로축

세로축(강도)을 원시 카운트(`원시 카운트`)로 표시할지, 카운트를 노출 시간(초)으로 나눈 값(`스텝당 카운트 (CPS)`)으로 표시할지 지정합니다. 또한 세로축을 선형(`선형`)으로 표시할지, 로그(`로그`)로 표시할지도 지정합니다.

## 프로파일 목록

불러온 프로파일을 표시하고 선택합니다. `단일 프로파일` 모드에서는 비활성화됩니다.

다중 프로파일 모드에서는 불러온 프로파일이 목록으로 표시되며, 체크된 프로파일만 중앙 그리기 영역에 그려집니다. 더 상세한 프로파일 설정은 목록 아래쪽의 `프로파일 파라미터` 체크박스를 체크하여 수행합니다([프로파일 파라미터](4-profile-parameter.md) 참조).

## 결정 목록

결정 목록을 표시하고 설정합니다. 항목을 체크하면 회절 피크 위치에 회절선이 그려집니다. 초기 목록에는 압력 표준 물질을 비롯한 결정이 포함되어 있습니다.

!!! note "특별한 행"
    - 첫 번째 행(행 0)은 **Flexible Crystal**(청록색 배경)로, 임의의 회절선을 그리는 데 사용됩니다.
    - 위쪽의 행들(분홍색 배경, 예: `NaCl EOS`, `Pt EOS`)은 상태 방정식(EOS) 계산용 표준 물질로 예약되어 있습니다.

더 상세한 결정 설정은 목록 아래쪽의 `결정 파라미터 (C)` 체크박스를 체크하여 수행합니다([결정 파라미터](3-crystal-parameter.md) 참조). `모두 체크/해제`는 결정 목록 전체를 한 번에 체크 또는 해제합니다.

File: docs/src/ko/5-equation-of-states.md
<!-- 260601Cl: migrated from legacy docx + yseto.net web manual -->
# 상태 방정식

메인 창 툴바에서 `Equation of States`(상태 방정식) 아이콘을 클릭하면 아래와 같은 창이 열립니다. 이 도구는 표준 물질의 상태 방정식(EOS, Equation of State)으로부터 압력을 계산합니다.

![상태 방정식 창 전체](../assets/cap-ko-auto/FormEOS.png)

고압 실험에서는 시료와 함께 압력 기준이 되는 표준 물질(압력 마커)을 넣어 측정하고, 그 표준 물질의 격자 상수(부피)와 알려진 상태 방정식으로부터 압력을 역산합니다. 이 도구는 그 계산을 수행합니다.

## 사용 방법

1. 창 상단의 체크박스에서 압력을 구하려는 표준 물질을 선택합니다.
2. 선택한 물질마다 창 하단에 계산 결과(압력)가 표시됩니다.
3. 격자 상수(`a`, `a0`) 또는 부피(`V`, `V0`)를 직접 입력하여 계산할 수 있습니다.
4. 메인 창에서 회절선을 마우스로 드래그하면 그 값이 즉시 상태 방정식 계산 결과에 반영됩니다.

!!! note "결정 목록과의 대응"
    표준 물질은 결정 목록에서 분홍색 행으로 표시되는 결정에 대응합니다. 기본적으로 약 10종의 물질(금 Au, 백금 Pt, NaCl-B1, NaCl-B2, 페리클레이스 MgO, 강옥 Al2O3, 아르곤 Ar, 레늄 Re, 몰리브덴 Mo, 납 Pb 등)이 제공됩니다.

## 지원하는 표준 물질

창 상단의 체크박스로 선택할 수 있는 표준 물질은 다음과 같습니다. 물질마다 여러 연구자의 상태 방정식(출처)이 제공되며, 선택한 항목 모두의 결과가 개별적으로 표시됩니다.

| 표준 물질 | 설명 |
| --- | --- |
| `Au (Gold)` | 금 |
| `Pt (Platinum)` | 백금 |
| `NaCl (B1)` | 염화나트륨(B1 구조, 암염형) |
| `NaCl (B2)` | 염화나트륨(B2 구조, CsCl형) |
| `MgO (Periclase)` | 산화마그네슘(페리클레이스) |
| `Al2O3 (Corundum)` | 산화알루미늄(강옥) |
| `Ar` | 아르곤 |
| `Re` | 레늄 |
| `Mo` | 몰리브덴 |
| `Pb` | 납 |
| `hBN` | 육방정 질화붕소 |

## 입력 파라미터

각 물질의 `groupBox`에서는 다음 값을 입력하거나 확인할 수 있습니다.

| 항목 | 설명 |
| --- | --- |
| `a` / `V` | 측정된 격자 상수 또는 부피. 메인 창에서 회절선을 움직이면 자동으로 갱신됩니다. |
| `a0` / `V0` | 상압(기준 상태)에서의 격자 상수 또는 부피. |
| `Temperature` | 시료 온도. 열압력을 포함하는 상태 방정식(고온 EOS)에 사용됩니다. |
| `T0` | 기준 온도. 입력한 `T0`가 사용되는지는 출처에 따라 다릅니다(많은 식은 원 연구의 기준 온도를 내부적으로 사용합니다). |

!!! tip "온도를 고려한 상태 방정식"
    일부 출처는 열압력(thermal pressure)을 포함하는 고온 상태 방정식을 지원하며, `Temperature`에 시료 온도를 입력하면 온도 보정을 반영한 압력을 얻을 수 있습니다. 예를 들어 MgO의 `Tange (09) Vinet`와 `Tange (09) BM`은 입력한 온도를 사용합니다. 반면 NaCl (B2)의 `Sakai+(11) Vinet`와 `Sakai+(11) BM`은 등온 식이므로 온도를 사용하지 않습니다. 기준 온도 `T0`를 변경할 수 있는지는 출처에 따라 다릅니다.

## 물질별 출처(참고 문헌)

각 물질의 `groupBox`에는 여러 출처의 상태 방정식이 나열되어 있으며, 각 식으로 계산한 압력이 동시에 표시됩니다. 연구나 측정 조건에 맞는 출처를 선택하여 비교할 수 있습니다. 아래에 대표적인 물질의 출처 예시를 나타냅니다.

### 금(Gold)

![금의 상태 방정식 출처 목록](../assets/cap-ko-auto/FormEOS.tableLayoutPanel1.flowLayoutPanel1.groupBoxGold.png)

금(`Au (Gold)`)에서는 `Jamieson (82)`, `Anderson (89)`, `Sim (02)`, `Tsuchiya (03)`, `Yokoo (09)`, `Fratanduono (21)`의 상태 방정식을 사용할 수 있습니다.

### NaCl(B1 구조)

![NaCl-B1의 상태 방정식 출처 목록](../assets/cap-ko-auto/FormEOS.tableLayoutPanel1.flowLayoutPanel1.groupBoxNaClB1.png)

`NaCl (B1)`에서는 `Brown (99)`, `Matsui (12)`, `Skelton (84)`의 상태 방정식을 사용할 수 있습니다.

### 페리클레이스(Periclase, MgO)

![페리클레이스 MgO의 상태 방정식 출처 목록](../assets/cap-ko-auto/FormEOS.tableLayoutPanel1.flowLayoutPanel1.groupBoxPericlase.png)

`MgO (Periclase)`에서는 `Tange (09) BM`, `Tange (09) Vinet`, `Aizawa (06)`, `Dewaele (00)`, `Jackson (98)`의 상태 방정식을 사용할 수 있습니다.

!!! note "그 밖의 물질"
    백금(`Pt (Platinum)`: `Jamieson (82)`, `Holmes (89)`, `Matsui (09)`, `Yokoo (09)`, `Fratanduono (21)`), `NaCl (B2)`(`Sata (02) (Pt)`, `Sata (02) (Mg)`, `Ueda+(08)`, `Sakai+(11) BM`, `Sakai+(11) Vinet`), `Ar`(`Ross et al. (86)`, `Jephcoat (98)`), `Re`(`Zha et al. (04)` 등), `Mo`(`Zhao+(00)`, `Huang+(16)MGD`)도 여러 출처 중에서 선택할 수 있습니다. 강옥(`Al2O3 (Corundum)`)은 `Dubrovinsky (98)`, `Pb`는 `Strässle+(14)`의 출처 하나씩만 있습니다.

## 상태 방정식의 이론

물질의 압력·부피·온도의 관계를 나타내는 식이 상태 방정식 \( P = P(V, T) \)이며, 측정한 부피 \( V \)로부터 압력 \( P \)를 구하는 것이 이 도구의 역할입니다. 압력은 기준 온도에서의 **등온 압축항** \( P_\text{st}(V) \)와, 기준 온도와의 차이에 의한 **열압력항** \( \Delta P_\text{th} \)의 합으로 계산합니다.

$$P(V, T) = P_\text{st}(V) + \Delta P_\text{th}(V, T)$$

아래의 일반식은 이 폼이 각 표준 물질의 압력을 계산할 때 사용하는 공통 틀입니다. 각 출처는 이 틀에 공표된 파라미터를 대입하거나, 출처 고유의 식을 사용합니다(출처별 구체적인 식·파라미터는 아래의 [출처별 계산식](#per-source) 참조). 또한 결정별로 EOS를 설정하는 Crystal Information의 상태 방정식 탭에 대해서는 [결정 파라미터](3-crystal-parameter.md)를 참조하십시오.

### 기호

| 기호 | 의미 |
| --- | --- |
| \( V_0,\ V \) | 기준 상태 / 측정 상태의 단위 격자 부피 |
| \( K_0 \) | 기준 온도·기준 부피에서의 등온 체적탄성률 |
| \( K_0' \) | \( K_0 \)의 압력 미분 |
| \( K_0'' \) | \( K_0 \)의 압력 이차 미분(BM4에서 사용) |
| \( T_0,\ T \) | 기준 온도 / 측정 온도 |
| \( \gamma_0 \) | 기준 부피에서의 Grüneisen 상수 |
| \( \theta_0 \) | 기준 부피에서의 Debye 온도 |
| \( q \) | Grüneisen 상수의 부피 의존성 |
| \( n \) | 화학식 단위당 원자 수 |
| \( R \) | 기체 상수 |

### 등온 압축항 \( P_\text{st}(V) \)

압축비를 \( x = V_0/V \)로 둡니다.

**3차 Birch-Murnaghan 식(BM3, 기본값)**

$$P_\text{st} = \tfrac{3}{2}K_0\left(x^{7/3} - x^{5/3}\right)\left[1 + \tfrac{3}{4}(K_0' - 4)\left(x^{2/3} - 1\right)\right]$$

**Vinet 식**: \( y = (V/V_0)^{1/3} \)로 두면

$$P_\text{st} = 3K_0\,\frac{1-y}{y^2}\,\exp\!\left[\tfrac{3}{2}(K_0' - 1)(1 - y)\right]$$

이 밖에도 4차 Birch-Murnaghan 식(**BM4**, \( K_0'' \)를 포함하는 고차항을 추가), **AP2**, **Keane** 식도 선택할 수 있습니다.

### 열압력항 \( \Delta P_\text{th}(V, T) \)

**Mie-Grüneisen-Debye 모델(기본값)**: 몰 부피를 \( V_m \)(기준은 \( V_{m0} \))로 하여, Grüneisen 상수와 Debye 온도를

$$\gamma = \gamma_0\left(\frac{V_m}{V_{m0}}\right)^{q},\qquad \theta = \theta_0\exp\!\left[\frac{\gamma_0 - \gamma}{q}\right]$$

로 두고, 열압력은

$$\Delta P_\text{th} = \frac{\gamma}{V_m}\Bigl[E_\text{th}(T,\theta) - E_\text{th}(T_0,\theta)\Bigr]$$

로 주어집니다. 여기서 \( E_\text{th} \)는 Debye 내부 에너지

$$E_\text{th}(T,\theta) = 9nRT\left(\frac{T}{\theta}\right)^3\int_0^{\theta/T}\frac{t^3}{e^t - 1}\,dt.$$

**T-dependence K0&V0 모델**: 체적탄성률과 기준 부피를 온도의 함수로 취급하며, \( K_{T0} = K_0 + (\partial K/\partial T)(T - T_0) \)와, 열팽창률 \( \alpha(T) = A\times10^{-5} + B\times10^{-9}\,T + C/T^2 \)을 적분하여 얻은 온도 보정 기준 부피 \( V_0(T) \)를 위의 등온식에 대입합니다.

각 물질의 구체적인 파라미터 값과 출처의 배경은 저자의 해설 페이지에도 정리되어 있습니다.

- [상태 방정식(EOS) 해설](https://yseto.net/misc/misc-4/misc-4-1)

## 출처별 계산식 {#per-source}

각 표준 물질은 출처마다 다음 세 가지 방법 중 하나로 압력을 계산합니다.

1. **일반식 + 공표 파라미터**: 등온 BM3 / BM4 / Vinet에 Mie-Grüneisen-Debye 열압력을 결합하여, 출처의 공표값을 대입합니다.
2. **출처 고유의 닫힌 형식**: 그 출처에 고유한 식을 사용합니다(해당 부분에 식을 제시합니다).
3. **공표된 P-V-T 표의 보간**: 해석식이 아니라, 출처가 공표한 압력-부피-온도 수표를 압축 방향, 그다음 온도 방향으로 2단계 3차 스플라인 보간합니다.

FormEOS가 물질별로 표시하는 출처는 아래와 같습니다(파라미터는 구현에 하드코딩된 공표값. K0는 GPa, 온도는 K, 부피비는 V/V0). BM3/BM4/Vinet/Mie-Grüneisen-Debye의 식 형태는 앞 절을 참조하십시오.

### 금(Au)

| 출처 | 모델 | 주요 파라미터 |
| --- | --- | --- |
| Jamieson82 | P-V-T 표의 스플라인 보간 | 압축비 x=1−V/V0, T=200–1500 K |
| Anderson89 | BM3 + 선형 열항 | K0=166.65, K0'=5.4823, ∂K/∂T=−0.0115 |
| Shim02 | BM3 + Mie-Grüneisen-Debye | K0=167, K0'=5.0; θ0=170, γ0=2.97, q=1.0, n=1 |
| Tsuchiya03 | P-V-T 표의 스플라인 보간 | T=300–2500 K |
| Yokoo09 | P-V-T 표의 스플라인 보간 | T=0–3000 K |
| Fratanduono21 | Vinet(등온) | K0=170.09, K0'=5.880 |

Anderson89 열항: $\Delta P_\text{th} = \left[0.00714 + (\partial K/\partial T)\ln(V_0/V)\right](T-300)$.

### 백금(Pt)

| 출처 | 모델 | 주요 파라미터 |
| --- | --- | --- |
| Jamieson82 | P-V-T 표의 스플라인 보간 | T=200–1500 K |
| Holmes89 | Vinet(등온) + 선형 열항 | K0=266, K0'=5.81, αT=0.261 |
| Matsui09 | Vinet + Mie-Grüneisen-Debye + 전자 열압 Pel | K0=273, K0'=5.20; θ0=230, γ0=2.70, q=1.10 |
| Yokoo09 | P-V-T 표의 스플라인 보간 | T=0–3000 K |
| Fratanduono21 | Vinet(등온) | K0=259.7, K0'=5.839 |

Holmes89 열항: $\Delta P_\text{th} = \alpha_T K_0 (T-300)/10000$. Matsui09의 전자 열압 $P_\text{el}$은 온도의 3차 다항식(기준 300 K에서 약 0.04 GPa)입니다.

### 아르곤(Ar)

| 출처 | 모델 | 주요 파라미터 |
| --- | --- | --- |
| Ross86 | P-V 표의 스플라인 보간(273 K 등온) | 몰 부피 [cm³/mol] 보간 |
| Jephcoat98 | BM3 + Mie-Grüneisen-Debye | K0=3.03, K0'=7.24; θ0=93.3, γ0=0.5, T0=4 K |

Jephcoat98은 γ를 부피에 선형 의존시킵니다: $\gamma = \gamma_0 + \gamma_1 (V/V_0)$(γ1=2.20, θ는 θ0로 고정).

### 산화마그네슘(MgO)

| 출처 | 모델 | 주요 파라미터 |
| --- | --- | --- |
| Jackson98 | BM3 + Mie-Grüneisen-Debye | K0=162.5, K0'=4.13; θ0=673, γ0=1.41, q=1.3, n=2 |
| Dewaele00 | BM3 + Mie-Grüneisen-Debye | K0=161, K0'=3.94; θ0=800, γ0=1.45, q=0.8, n=2 |
| Aizawa06 | BM3 + Mie-Grüneisen-Debye | K0=160, K0'=4.15; θ0=773, γ0=1.41, q=0.7, n=2 |
| Tange09 Vinet | Vinet + Tange 열항 | K0=160.63, K0'=4.367; θ0=761, γ0=1.442, a=0.138, b=5.4 |
| Tange09 BM | BM3 + Tange 열항 | K0=160.64, K0'=4.221; θ0=761, γ0=1.431, a=0.29, b=3.5 |

Tange 열항은 γ의 부피 의존성을 $\gamma=\gamma_0\left[1+a\left((V/V_0)^{b}-1\right)\right]$로 두고, Debye 내부 에너지를 수치 적분으로 계산합니다.

### 염화나트륨 NaCl(B2 구조)

| 출처 | 모델 | 주요 파라미터 |
| --- | --- | --- |
| Sata02(Pt 기준) | Decker/Sata형 닫힌 형식 | Pr=31.14, Kr=143.5, V0=27.17 Å³ |
| Sata02(MgO 기준) | Decker/Sata형 닫힌 형식 | Pr=32.15, Kr=141.0, V0=27.17 Å³ |
| Ueda08 | Vinet + 선형 열항 | K0=28.45, K0'=5.16; 열항 0.00468(T−300) |
| Sakai11 BM | BM3(등온) | K0=47.00, K0'=4.10, V0=37.73 Å³ |
| Sakai11 Vinet | Vinet(등온) | K0=40.40, K0'=5.04, V0=37.73 Å³ |

Sata형: $P = P_r (V/V_0)^{-2/3}\exp\!\left[-(3K_r/P_r-2)\left((V/V_0)^{1/3}-1\right)\right]$.

### 염화나트륨 NaCl(B1 구조)

| 출처 | 모델 | 주요 파라미터 |
| --- | --- | --- |
| Brown99 | P-V-T 표의 스플라인 보간 | T=300–1200 K |
| Matsui12 | BM4 + Mie-Grüneisen-Debye | K0=23.7, K0'=5.14, K0''=−0.392; θ0=279, γ0=1.56, q=0.96, n=2 |
| Skelton84 | P-V-T 표의 스플라인 보간(선형 변형률 1−a/a0) | T=0–298 K |

### 강옥 Al2O3

| 출처 | 모델 | 주요 파라미터 |
| --- | --- | --- |
| Dubrovinsky98 | BM3(K0, V0을 온도 보정) | K0=258, K0'=4.88, ∂K/∂T=−0.020; 열팽창 a=2.6e−5, b=1.81e−9, c=−0.67 |

BM3는 $K_T=258+(\partial K/\partial T)(T-300)$와, 열팽창으로 보정한 $V_0(T)=V_0\exp\!\left[a(T-T_0)+\tfrac{b}{2}(T^2-T_0^2)-c(1/T-1/T_0)\right]$를 사용하여 계산합니다.

### 레늄(Re)

| 출처 | 모델 | 주요 파라미터 |
| --- | --- | --- |
| Zha04 | P-V-T 표의 스플라인 보간 | x=1−V/V0=0–0.20, T=300–3000 K |
| Anz | Vinet(등온) | K0=352.6, K0'=4.56, V0=29.467 Å³ |
| Sakai | Vinet(등온) | K0=358, K0'=4.8, V0=29.47 Å³ |
| Dub | BM4(등온) | K0=342, K0'=6.15, K0''=−0.029, V0=29.46 Å³ |

### 몰리브덴(Mo)

| 출처 | 모델 | 주요 파라미터 |
| --- | --- | --- |
| Huang16 | BM3 + Mie-Grüneisen-Debye | K0=255, K0'=4.25; θ0=470, γ0=2.01, q=0.6, n=1, z=2 |
| Zhao00 | BM4 + 열팽창 보정(T-dependence) | K0=268, K0'=3.81, K0''=−0.0141, ∂K/∂T=−0.0213; 열팽창 A=1.31e−5, B=11.2e−9 |

Zhao00은 $K_{T0}=K_0+(\partial K/\partial T)(T-T_0)$와 열팽창으로 보정한 $V_0(T)$를 사용하여 BM4를 계산합니다.

### 납(Pb)

| 출처 | 모델 | 주요 파라미터 |
| --- | --- | --- |
| Strassle14 | Vinet(K0, K0', a0을 온도로 보간) | B(T), B'(T), a0(T)를 실측 표에서 선형 보간(B/B'는 0–300 K, a0는 0–310 K) |

## 관련 페이지

- 결정 등록과 목록 표시에 대해서는 [결정 파라미터](3-crystal-parameter.md) 등의 관련 페이지를 참조하십시오.

<!-- 260605Cl: P-V-T tables for spline-interpolated EOS sources (not on yseto.net) -->

## 스플라인 보간에 사용하는 P–V–T 표 {#pvt-tables}

[출처별 계산식](#per-source)에서 다룬 출처 중, 해석적인 수식이 없이 공표된 **P–V–T 수표를 스플라인 보간**하여 압력을 구하는 것들을 아래에 정리합니다. 이 수표들은 외부 해설 페이지([yseto.net](https://yseto.net/misc/misc-4/misc-4-1))에는 수록되어 있지 않으므로, 구현이 사용하는 원본 데이터를 그대로 게재합니다(출처: `EOS.cs` / `FormEOS.cs`).

**보간 절차**: 먼저 온도별 열마다 압축비 \( x \)(대부분 \( x = 1 - V/V_0 \); Skelton만 선형 변형률 \( x = 1 - a/a_0 \)) 방향의 3차 스플라인을 작성하여 목표 \( x \)에서의 각 온도별 압력을 구합니다. 그다음 이를 온도 \( T \) 방향으로 다시 한 번 3차 스플라인 보간하여 목표 온도의 압력을 얻습니다(2단계 스플라인). 표 안의 빈칸은 원본 데이터에 값이 없어 보간에 사용되지 않음을 나타냅니다. 별도 표기가 없는 압력의 단위는 GPa입니다.


??? note "금(Au) — Jamieson (1982)"

    | x = 1−V/V₀ | 200 K | 300 K | 400 K | 500 K | 600 K | 700 K | 800 K | 900 K | 1000 K | 1100 K | 1200 K | 1300 K | 1400 K | 1500 K |
    |---|---|---|---|---|---|---|---|---|---|---|---|---|---|---|
    | -0.01 | -2.28 | -1.52 | -0.75 | 0.02 | 0.79 | 1.56 | 2.33 | 3.11 | 3.88 | 4.66 | 5.43 | 6.2 | 6.98 | 7.75 |
    | -0.005 | -1.51 | -0.75 | 0.02 | 0.79 | 1.56 | 2.33 | 3.1 | 3.88 | 4.65 | 5.42 | 6.2 | 6.97 | 7.75 | 8.52 |
    | 0 | -0.7 | 0.05 | 0.82 | 1.59 | 2.36 | 3.13 | 3.9 | 4.68 | 5.45 | 6.23 | 7 | 7.77 | 8.55 | 9.32 |
    | 0.005 | 0.13 | 0.89 | 1.65 | 2.42 | 3.19 | 3.96 | 4.74 | 5.51 | 6.28 | 7.06 | 7.83 | 8.61 | 9.38 | 10.16 |
    | 0.01 | 1 | 1.75 | 2.52 | 3.29 | 4.06 | 4.83 | 5.6 | 6.38 | 7.15 | 7.92 | 8.7 | 9.47 | 10.25 | 11.02 |
    | 0.015 | 1.9 | 2.65 | 3.42 | 4.19 | 4.96 | 5.73 | 6.5 | 7.27 | 8.05 | 8.82 | 9.6 | 10.37 | 11.14 | 11.92 |
    | 0.02 | 2.83 | 3.59 | 4.35 | 5.12 | 5.89 | 6.66 | 7.44 | 8.21 | 8.98 | 9.76 | 10.53 | 11.3 | 12.08 | 12.85 |
    | 0.025 | 3.8 | 4.56 | 5.32 | 6.09 | 6.86 | 7.63 | 8.4 | 9.18 | 9.95 | 10.72 | 11.5 | 12.27 | 13.05 | 13.82 |
    | 0.03 | 4.81 | 5.56 | 6.33 | 7.09 | 7.86 | 8.64 | 9.41 | 10.18 | 10.96 | 11.73 | 12.5 | 13.28 | 14.05 | 14.83 |
    | 0.035 | 5.85 | 6.61 | 7.37 | 8.14 | 8.91 | 9.68 | 10.45 | 11.22 | 12 | 12.77 | 13.54 | 14.32 | 15.09 | 15.87 |
    | 0.04 | 6.94 | 7.69 | 8.45 | 9.22 | 9.99 | 10.76 | 11.53 | 12.3 | 13.08 | 13.85 | 14.62 | 15.4 | 16.17 | 16.95 |
    | 0.045 | 8.06 | 8.81 | 9.57 | 10.34 | 11.11 | 11.88 | 12.65 | 13.42 | 14.2 | 14.97 | 15.74 | 16.52 | 17.29 | 18.07 |
    | 0.05 | 9.22 | 9.97 | 10.73 | 11.5 | 12.27 | 13.04 | 13.81 | 14.58 | 15.36 | 16.13 | 16.9 | 17.68 | 18.45 | 19.23 |
    | 0.055 | 10.42 | 11.17 | 11.93 | 12.7 | 13.47 | 14.24 | 15.01 | 15.78 | 16.56 | 17.33 | 18.1 | 18.88 | 19.65 | 20.43 |
    | 0.06 | 11.66 | 12.41 | 13.17 | 13.94 | 14.71 | 15.48 | 16.25 | 17.02 | 17.8 | 18.57 | 19.34 | 20.12 | 20.89 | 21.67 |
    | 0.065 | 12.95 | 13.7 | 14.46 | 15.22 | 15.99 | 16.76 | 17.54 | 18.31 | 19.08 | 19.86 | 20.63 | 21.4 | 22.18 | 22.95 |
    | 0.07 | 14.28 | 15.03 | 15.79 | 16.55 | 17.32 | 18.09 | 18.86 | 19.64 | 20.41 | 21.18 | 21.96 | 22.73 | 23.5 | 24.28 |
    | 0.075 | 15.65 | 16.4 | 17.16 | 17.93 | 18.69 | 19.47 | 20.24 | 21.01 | 21.78 | 22.56 | 23.33 | 24.1 | 24.88 | 25.65 |
    | 0.08 | 17.07 | 17.82 | 18.58 | 19.34 | 20.11 | 20.88 | 21.66 | 22.43 | 23.2 | 23.97 | 24.75 | 25.52 | 26.29 | 27.07 |
    | 0.085 | 18.54 | 19.28 | 20.04 | 20.81 | 21.58 | 22.35 | 23.12 | 23.89 | 24.66 | 25.44 | 26.21 | 26.98 | 27.76 | 28.53 |
    | 0.09 | 20.05 | 20.8 | 21.56 | 22.32 | 23.09 | 23.86 | 24.63 | 25.4 | 26.17 | 26.95 | 27.72 | 28.5 | 29.27 | 30.04 |
    | 0.095 | 21.61 | 22.36 | 23.11 | 23.88 | 24.65 | 25.42 | 26.19 | 26.96 | 27.73 | 28.51 | 29.28 | 30.05 | 30.83 | 31.6 |
    | 0.1 | 23.22 | 23.96 | 24.72 | 25.49 | 26.25 | 27.02 | 27.8 | 28.57 | 29.34 | 30.11 | 30.89 | 31.66 | 32.43 | 33.21 |
    | 0.105 | 24.88 | 25.62 | 26.38 | 27.14 | 27.91 | 28.68 | 29.45 | 30.22 | 31 | 31.77 | 32.54 | 33.32 | 34.09 | 34.86 |
    | 0.11 | 26.59 | 27.33 | 28.09 | 28.85 | 29.62 | 30.39 | 31.16 | 31.93 | 32.7 | 33.47 | 34.25 | 35.02 | 35.79 | 36.57 |
    | 0.115 | 28.35 | 29.09 | 29.84 | 30.61 | 31.37 | 32.14 | 32.91 | 33.69 | 34.46 | 35.23 | 36 | 36.78 | 37.55 | 38.32 |
    | 0.12 | 30.18 | 30.92 | 31.67 | 32.43 | 33.2 | 33.97 | 34.74 | 35.51 | 36.28 | 37.06 | 37.83 | 38.6 | 39.38 | 40.15 |
    | 0.125 | 32.01 | 32.74 | 33.5 | 34.26 | 35.02 | 35.79 | 36.56 | 37.34 | 38.11 | 38.88 | 39.65 | 40.43 | 41.2 | 41.97 |
    | 0.13 | 33.89 | 34.62 | 35.37 | 36.14 | 36.9 | 37.67 | 38.44 | 39.21 | 39.99 | 40.76 | 41.53 | 42.3 | 43.08 | 43.85 |
    | 0.135 | 35.82 | 36.56 | 37.31 | 38.07 | 38.84 | 39.61 | 40.38 | 41.15 | 41.92 | 42.69 | 43.46 | 44.24 | 45.01 | 45.78 |
    | 0.14 | 37.82 | 38.55 | 39.3 | 40.06 | 40.83 | 41.6 | 42.37 | 43.14 | 43.91 | 44.68 | 45.45 | 46.23 | 47 | 47.77 |
    | 0.145 | 39.87 | 40.6 | 41.35 | 42.11 | 42.88 | 43.65 | 44.42 | 45.19 | 45.96 | 46.73 | 47.5 | 48.28 | 49.05 | 49.82 |
    | 0.15 | 41.98 | 42.71 | 43.46 | 44.22 | 44.99 | 45.76 | 46.53 | 47.3 | 48.07 | 48.84 | 49.61 | 50.39 | 51.16 | 51.93 |
    | 0.155 | 44.16 | 44.89 | 45.64 | 46.4 | 47.16 | 47.93 | 48.7 | 49.47 | 50.24 | 51.01 | 51.79 | 52.56 | 53.33 | 54.11 |
    | 0.16 | 46.4 | 47.13 | 47.88 | 48.63 | 49.4 | 50.17 | 50.94 | 51.71 | 52.48 | 53.25 | 54.02 | 54.8 | 55.57 | 56.34 |
    | 0.165 | 48.71 | 49.43 | 50.18 | 50.94 | 51.7 | 52.47 | 53.24 | 54.01 | 54.78 | 55.55 | 56.33 | 57.1 | 57.87 | 58.64 |
    | 0.17 | 51.08 | 51.8 | 52.55 | 53.31 | 54.07 | 54.84 | 55.61 | 56.38 | 57.15 | 57.92 | 58.7 | 59.47 | 60.24 | 61.02 |
    | 0.175 | 53.53 | 54.25 | 54.99 | 55.75 | 56.52 | 57.28 | 58.05 | 58.82 | 59.59 | 60.36 | 61.14 | 61.91 | 62.68 | 63.46 |
    | 0.18 | 56.04 | 56.76 | 57.51 | 58.27 | 59.03 | 59.8 | 60.56 | 61.33 | 62.11 | 62.88 | 63.65 | 64.42 | 65.19 | 65.97 |
    | 0.185 | 58.64 | 59.35 | 60.1 | 60.85 | 61.62 | 62.38 | 63.15 | 63.92 | 64.69 | 65.46 | 66.24 | 67.01 | 67.78 | 68.55 |
    | 0.19 | 61.3 | 62.02 | 62.76 | 63.52 | 64.28 | 65.05 | 65.82 | 66.59 | 67.36 | 68.13 | 68.9 | 69.67 | 70.44 | 71.22 |
    | 0.195 | 64.05 | 64.76 | 65.51 | 66.26 | 67.02 | 67.79 | 68.56 | 69.33 | 70.1 | 70.87 | 71.64 | 72.41 | 73.19 | 73.96 |
    | 0.2 | 66.88 | 67.59 | 68.33 | 69.09 | 69.85 | 70.61 | 71.38 | 72.15 | 72.92 | 73.69 | 74.46 | 75.24 | 76.01 | 76.78 |
    | 0.205 | 69.79 | 70.5 | 71.24 | 71.99 | 72.76 | 73.52 | 74.29 | 75.06 | 75.83 | 76.6 | 77.37 | 78.14 | 78.92 | 79.69 |
    | 0.21 | 72.79 | 73.49 | 74.23 | 74.99 | 75.75 | 76.51 | 77.28 | 78.05 | 78.82 | 79.59 | 80.36 | 81.14 | 81.91 | 82.68 |
    | 0.215 | 75.87 | 76.58 | 77.32 | 78.07 | 78.83 | 79.6 | 80.36 | 81.13 | 81.9 | 82.67 | 83.44 | 84.22 | 84.99 | 85.76 |
    | 0.22 | 79.05 | 79.76 | 80.49 | 81.25 | 82.01 | 82.77 | 83.54 | 84.3 | 85.07 | 85.85 | 86.62 | 87.39 | 88.16 | 88.93 |
    | 0.225 | 82.32 | 83.03 | 83.76 | 84.51 | 85.27 | 86.04 | 86.8 | 87.57 | 88.34 | 89.11 | 89.88 | 90.66 | 91.43 | 92.2 |


??? note "금(Au) — Tsuchiya (2003)"

    | x = 1−V/V₀ | 300 K | 500 K | 1000 K | 1500 K | 2000 K | 2500 K |
    |---|---|---|---|---|---|---|
    | 0 | 0 | 1.52 | 5.35 | 9.19 | 13.04 | 16.88 |
    | 0.02 | 3.55 | 5.04 | 8.78 | 12.54 | 16.29 | 20.05 |
    | 0.04 | 7.68 | 9.13 | 12.79 | 16.45 | 20.12 | 23.79 |
    | 0.06 | 12.42 | 13.83 | 17.4 | 20.98 | 24.56 | 28.14 |
    | 0.08 | 17.86 | 19.23 | 22.71 | 26.2 | 29.7 | 33.19 |
    | 0.1 | 24.12 | 25.46 | 28.85 | 32.25 | 35.66 | 39.07 |
    | 0.12 | 31.3 | 32.6 | 35.9 | 39.22 | 42.54 | 45.86 |
    | 0.14 | 39.52 | 40.78 | 43.99 | 47.22 | 50.45 | 53.68 |
    | 0.16 | 48.94 | 50.17 | 53.29 | 56.43 | 59.58 | 62.72 |
    | 0.18 | 59.76 | 60.95 | 63.98 | 67.03 | 70.09 | 73.15 |
    | 0.2 | 72.11 | 73.26 | 76.21 | 79.18 | 82.14 | 85.11 |
    | 0.22 | 86.36 | 87.48 | 90.34 | 93.22 | 96.1 | 98.98 |
    | 0.24 | 102.65 | 103.73 | 106.5 | 109.29 | 112.08 | 114.88 |
    | 0.26 | 121.38 | 122.42 | 125.1 | 127.8 | 130.51 | 133.21 |
    | 0.28 | 142.98 | 143.99 | 146.58 | 149.19 | 151.81 | 154.43 |
    | 0.3 | 167.77 | 168.74 | 171.24 | 173.77 | 176.3 | 178.83 |
    | 0.32 | 196.48 | 197.41 | 199.83 | 202.26 | 204.7 | 207.15 |
    | 0.34 | 229.56 | 230.45 | 232.78 | 235.13 | 237.49 | 239.84 |


??? note "금(Au) — Yokoo et al. (2009)"

    | x = 1−V/V₀ | 0 K | 300 K | 500 K | 1000 K | 1500 K | 2000 K | 2500 K | 3000 K |
    |---|---|---|---|---|---|---|---|---|
    | 0 | -1.73 | 0 | 1.42 | 4.99 | 8.58 | 12.18 |  |  |
    | 0.02 | 1.92 | 3.59 | 4.98 | 8.49 | 12.02 | 15.56 |  |  |
    | 0.04 | 6.08 | 7.7 | 9.07 | 12.53 | 16 | 19.48 | 22.99 |  |
    | 0.06 | 10.83 | 12.41 | 13.76 | 17.16 | 20.59 | 24.02 | 27.47 |  |
    | 0.08 | 16.26 | 17.8 | 19.13 | 22.49 | 25.87 | 29.26 | 32.67 | 36.1 |
    | 0.1 | 22.46 | 23.96 | 25.27 | 28.59 | 31.93 | 35.29 | 38.66 | 42.06 |
    | 0.12 | 29.55 | 31.01 | 32.3 | 35.59 | 38.91 | 42.23 | 45.58 | 48.94 |
    | 0.14 | 37.65 | 39.07 | 40.36 | 43.62 | 46.91 | 50.21 | 53.53 | 56.87 |
    | 0.16 | 46.93 | 48.31 | 49.59 | 52.83 | 56.1 | 59.39 | 62.69 | 66.01 |
    | 0.18 | 57.55 | 58.9 | 60.17 | 63.4 | 66.66 | 69.93 | 73.22 | 76.53 |
    | 0.2 | 69.73 | 71.05 | 72.31 | 75.54 | 78.79 | 82.06 | 85.34 | 88.65 |
    | 0.22 | 83.71 | 85.01 | 86.27 | 89.49 | 92.74 | 96.01 | 99.3 | 102.61 |
    | 0.24 | 99.8 | 101.07 | 102.33 | 105.56 | 108.82 | 112.1 | 115.39 | 118.71 |
    | 0.26 | 118.34 | 119.58 | 120.84 | 124.08 | 127.36 | 130.65 | 133.96 | 137.3 |
    | 0.28 | 139.75 | 140.96 | 142.23 | 145.49 | 148.78 | 152.1 | 155.43 | 158.79 |
    | 0.3 | 164.52 | 165.71 | 166.98 | 170.26 | 173.59 | 176.93 | 180.3 | 183.68 |
    | 0.32 | 193.25 | 194.42 | 195.7 | 199.01 | 202.37 | 205.75 | 209.16 | 212.58 |
    | 0.34 | 226.67 | 227.82 | 229.1 | 232.46 | 235.86 | 239.29 | 242.74 | 246.2 |
    | 0.36 | 265.66 | 266.78 | 268.08 | 271.48 | 274.93 | 278.41 | 281.91 | 285.44 |
    | 0.38 | 311.29 | 312.39 | 313.7 | 317.15 | 320.66 | 324.2 | 327.77 | 331.35 |
    | 0.4 | 364.87 | 365.95 | 367.27 | 370.78 | 374.37 | 377.98 | 381.61 | 385.26 |


??? note "백금(Pt) — Jamieson (1982)"

    | x = 1−V/V₀ | 200 K | 300 K | 400 K | 500 K | 600 K | 700 K | 800 K | 900 K | 1000 K | 1100 K | 1200 K | 1300 K | 1400 K | 1500 K |
    |---|---|---|---|---|---|---|---|---|---|---|---|---|---|---|
    | -0.01 | -3.2 | -2.56 | -1.92 | -1.26 | -0.61 | 0.04 | 0.7 | 1.36 | 2.01 | 2.67 | 3.33 | 3.98 | 4.64 | 5.3 |
    | -0.005 | -1.92 | -1.28 | -0.63 | 0.02 | 0.67 | 1.33 | 1.98 | 2.64 | 3.3 | 3.95 | 4.61 | 5.27 | 5.92 | 6.58 |
    | 0 | -0.59 | 0.05 | 0.69 | 1.34 | 2 | 2.65 | 3.31 | 3.96 | 4.62 | 5.28 | 5.93 | 6.59 | 7.25 | 7.91 |
    | 0.005 | 0.78 | 1.41 | 2.06 | 2.71 | 3.37 | 4.02 | 4.68 | 5.33 | 5.99 | 6.65 | 7.3 | 7.96 | 8.62 | 9.27 |
    | 0.01 | 2.19 | 2.83 | 3.47 | 4.12 | 4.78 | 5.43 | 6.09 | 6.74 | 7.4 | 8.06 | 8.72 | 9.37 | 10.03 | 10.69 |
    | 0.015 | 3.65 | 4.29 | 4.93 | 5.58 | 6.24 | 6.89 | 7.55 | 8.2 | 8.86 | 9.52 | 10.17 | 10.83 | 11.49 | 12.15 |
    | 0.02 | 5.16 | 5.79 | 6.44 | 7.09 | 7.74 | 8.4 | 9.05 | 9.71 | 10.36 | 11.02 | 11.68 | 12.34 | 12.99 | 13.65 |
    | 0.025 | 6.71 | 7.35 | 7.99 | 8.64 | 9.3 | 9.95 | 10.61 | 11.26 | 11.92 | 12.58 | 13.23 | 13.89 | 14.55 | 15.2 |
    | 0.03 | 8.32 | 8.95 | 9.6 | 10.25 | 10.9 | 11.55 | 12.21 | 12.87 | 13.52 | 14.18 | 14.84 | 15.49 | 16.15 | 16.81 |
    | 0.035 | 9.97 | 10.61 | 11.25 | 11.9 | 12.56 | 13.21 | 13.87 | 14.52 | 15.18 | 15.83 | 16.49 | 17.15 | 17.81 | 18.46 |
    | 0.04 | 11.68 | 12.32 | 12.96 | 13.61 | 14.26 | 14.92 | 15.57 | 16.23 | 16.89 | 17.54 | 18.2 | 18.86 | 19.51 | 20.17 |
    | 0.045 | 13.45 | 14.08 | 14.73 | 15.38 | 16.03 | 16.68 | 17.34 | 17.99 | 18.65 | 19.31 | 19.96 | 20.62 | 21.28 | 21.93 |
    | 0.05 | 15.27 | 15.9 | 16.55 | 17.2 | 17.85 | 18.5 | 19.16 | 19.81 | 20.47 | 21.13 | 21.78 | 22.44 | 23.1 | 23.75 |
    | 0.055 | 17.15 | 17.78 | 18.43 | 19.07 | 19.73 | 20.38 | 21.04 | 21.69 | 22.35 | 23 | 23.66 | 24.32 | 24.98 | 25.63 |
    | 0.06 | 19.09 | 19.72 | 20.36 | 21.01 | 21.67 | 22.32 | 22.97 | 23.63 | 24.29 | 24.94 | 25.6 | 26.26 | 26.91 | 27.57 |
    | 0.065 | 21.09 | 21.72 | 22.37 | 23.01 | 23.67 | 24.32 | 24.98 | 25.63 | 26.29 | 26.94 | 27.6 | 28.26 | 28.91 | 29.57 |
    | 0.07 | 23.16 | 23.79 | 24.43 | 25.08 | 25.73 | 26.39 | 27.04 | 27.7 | 28.35 | 29.01 | 29.67 | 30.32 | 30.98 | 31.64 |
    | 0.075 | 25.29 | 25.92 | 26.56 | 27.21 | 27.86 | 28.52 | 29.17 | 29.83 | 30.48 | 31.14 | 31.8 | 32.45 | 33.11 | 33.77 |
    | 0.08 | 27.49 | 28.12 | 28.76 | 29.41 | 30.06 | 30.72 | 31.37 | 32.03 | 32.68 | 33.34 | 34 | 34.65 | 35.31 | 35.97 |
    | 0.085 | 29.77 | 30.39 | 31.03 | 31.68 | 32.33 | 32.99 | 33.64 | 34.3 | 34.95 | 35.61 | 36.27 | 36.92 | 37.58 | 38.24 |
    | 0.09 | 32.11 | 32.74 | 33.38 | 34.03 | 34.68 | 35.33 | 35.98 | 36.64 | 37.3 | 37.95 | 38.61 | 39.27 | 39.92 | 40.58 |
    | 0.095 | 34.53 | 35.16 | 35.8 | 36.44 | 37.1 | 37.75 | 38.4 | 39.06 | 39.71 | 40.37 | 41.03 | 41.68 | 42.34 | 43 |
    | 0.1 | 37.03 | 37.65 | 38.29 | 38.94 | 39.59 | 40.25 | 40.9 | 41.55 | 42.21 | 42.87 | 43.52 | 44.18 | 44.84 | 45.49 |
    | 0.105 | 39.61 | 40.23 | 40.87 | 41.52 | 42.17 | 42.82 | 43.48 | 44.13 | 44.79 | 45.44 | 46.1 | 46.76 | 47.41 | 48.07 |
    | 0.11 | 42.27 | 42.89 | 43.53 | 44.18 | 44.83 | 45.48 | 46.14 | 46.79 | 47.45 | 48.1 | 48.76 | 49.42 | 50.07 | 50.73 |
    | 0.115 | 45.02 | 45.64 | 46.28 | 46.93 | 47.58 | 48.23 | 48.88 | 49.54 | 50.19 | 50.85 | 51.51 | 52.16 | 52.82 | 53.48 |
    | 0.12 | 47.85 | 48.48 | 49.11 | 49.76 | 50.41 | 51.06 | 51.72 | 52.37 | 53.03 | 53.68 | 54.34 | 55 | 55.65 | 56.31 |
    | 0.125 | 50.78 | 51.4 | 52.04 | 52.69 | 53.34 | 53.99 | 54.64 | 55.3 | 55.95 | 56.61 | 57.27 | 57.92 | 58.58 | 59.24 |
    | 0.13 | 53.81 | 54.43 | 55.07 | 55.71 | 56.36 | 57.01 | 57.67 | 58.32 | 58.98 | 59.63 | 60.29 | 60.95 | 61.6 | 62.26 |
    | 0.135 | 56.93 | 57.55 | 58.19 | 58.83 | 59.48 | 60.13 | 60.79 | 61.44 | 62.1 | 62.75 | 63.41 | 64.07 | 64.72 | 65.38 |
    | 0.14 | 60.16 | 60.77 | 61.41 | 62.06 | 62.71 | 63.36 | 64.01 | 64.67 | 65.32 | 65.98 | 66.63 | 67.29 | 67.95 | 68.6 |
    | 0.145 | 63.49 | 64.1 | 64.74 | 65.39 | 66.04 | 66.69 | 67.34 | 68 | 68.65 | 69.31 | 69.96 | 70.62 | 71.28 | 71.93 |
    | 0.15 | 66.93 | 67.54 | 68.18 | 68.83 | 69.47 | 70.13 | 70.78 | 71.43 | 72.09 | 72.74 | 73.4 | 74.06 | 74.71 | 75.37 |
    | 0.155 | 70.48 | 71.1 | 71.73 | 72.38 | 73.03 | 73.68 | 74.33 | 74.99 | 75.64 | 76.3 | 76.95 | 77.61 | 78.27 | 78.92 |
    | 0.16 | 74.16 | 74.77 | 75.4 | 76.05 | 76.7 | 77.35 | 78 | 78.66 | 79.31 | 79.97 | 80.62 | 81.28 | 81.94 | 82.59 |
    | 0.165 | 77.95 | 78.56 | 79.2 | 79.84 | 80.49 | 81.14 | 81.79 | 82.45 | 83.1 | 83.76 | 84.41 | 85.07 | 85.73 | 86.38 |
    | 0.17 | 81.87 | 82.48 | 83.12 | 83.76 | 84.41 | 85.06 | 85.71 | 86.37 | 87.02 | 87.68 | 88.33 | 88.99 | 89.65 | 90.3 |
    | 0.175 | 85.93 | 86.54 | 87.17 | 87.81 | 88.46 | 89.11 | 89.76 | 90.42 | 91.07 | 91.73 | 92.38 | 93.04 | 93.7 | 94.35 |
    | 0.18 | 90.11 | 90.72 | 91.36 | 92 | 92.65 | 93.3 | 93.95 | 94.6 | 95.26 | 95.91 | 96.57 | 97.23 | 97.88 | 98.54 |


??? note "백금(Pt) — Yokoo et al. (2009)"

    | x = 1−V/V₀ | 0 K | 300 K | 500 K | 1000 K | 1500 K | 2000 K | 2500 K | 3000 K |
    |---|---|---|---|---|---|---|---|---|
    | 0 | -1.76 | 0 | 1.52 | 5.37 | 9.25 | 13.15 | 17.09 | 21.06 |
    | 0.02 | 4.18 | 5.89 | 7.38 | 11.16 | 14.97 | 18.81 | 22.67 | 26.57 |
    | 0.04 | 10.9 | 12.55 | 14.02 | 17.74 | 21.49 | 25.27 | 29.07 | 32.92 |
    | 0.06 | 18.48 | 20.09 | 21.53 | 25.2 | 28.91 | 32.63 | 36.39 | 40.18 |
    | 0.08 | 27.06 | 28.62 | 30.04 | 33.67 | 37.33 | 41.02 | 44.73 | 48.48 |
    | 0.1 | 36.76 | 38.28 | 39.68 | 43.28 | 46.9 | 50.56 | 54.24 | 57.96 |
    | 0.12 | 47.73 | 49.21 | 50.61 | 54.18 | 57.78 | 61.4 | 65.06 | 68.76 |
    | 0.14 | 60.16 | 61.61 | 63 | 66.54 | 70.13 | 73.74 | 77.38 | 81.06 |
    | 0.16 | 74.26 | 75.68 | 77.06 | 80.59 | 84.17 | 87.77 | 91.41 | 95.08 |
    | 0.18 | 90.28 | 91.66 | 93.04 | 96.57 | 100.14 | 103.74 | 107.38 | 111.05 |
    | 0.2 | 108.48 | 109.85 | 111.22 | 114.75 | 118.33 | 121.94 | 125.58 | 129.26 |
    | 0.22 | 129.22 | 130.56 | 131.93 | 135.48 | 139.07 | 142.7 | 146.35 | 150.05 |
    | 0.24 | 152.88 | 154.2 | 155.57 | 159.14 | 162.75 | 166.4 | 170.08 | 173.8 |
    | 0.26 | 179.94 | 181.23 | 182.61 | 186.2 | 189.84 | 193.52 | 197.24 | 200.98 |
    | 0.28 | 210.93 | 212.2 | 213.59 | 217.21 | 220.9 | 224.61 | 228.37 | 232.15 |
    | 0.3 | 246.53 | 247.77 | 249.17 | 252.83 | 256.56 | 260.33 | 264.13 | 267.97 |
    | 0.32 | 287.51 | 288.74 | 290.14 | 293.85 | 297.64 | 301.46 | 305.32 | 309.21 |
    | 0.34 | 334.83 | 336.03 | 337.45 | 341.21 | 345.06 | 348.95 | 352.87 | 356.83 |
    | 0.36 | 389.62 | 390.8 | 392.23 | 396.06 | 399.98 | 403.94 | 407.94 | 411.97 |
    | 0.38 | 453.28 | 454.44 | 455.89 | 459.79 | 463.78 | 467.83 | 471.9 | 476.02 |
    | 0.4 | 527.51 | 528.64 | 530.11 | 534.08 | 538.17 | 542.3 | 546.47 | 550.69 |


??? note "NaCl (B1) — Brown (1999)"

    | x = 1−V/V₀ | 300 K | 400 K | 500 K | 600 K | 700 K | 800 K | 900 K | 1000 K | 1100 K | 1200 K |
    |---|---|---|---|---|---|---|---|---|---|---|
    | 0.3197 | 23.68 | 23.91 | 24.15 | 24.4 | 24.64 | 24.89 | 25.14 | 25.39 | 25.64 | 25.9 |
    | 0.3147 | 22.88 | 23.11 | 23.36 | 23.6 | 23.85 | 24.1 | 24.35 | 24.6 | 24.85 | 25.11 |
    | 0.31 | 22.1 | 22.34 | 22.58 | 22.83 | 23.08 | 23.33 | 23.58 | 23.83 | 24.09 | 24.34 |
    | 0.305 | 21.35 | 21.59 | 21.83 | 22.08 | 22.33 | 22.58 | 22.83 | 23.08 | 23.34 | 23.59 |
    | 0.3002 | 20.62 | 20.85 | 21.1 | 21.35 | 21.6 | 21.85 | 22.1 | 22.36 | 22.61 | 22.87 |
    | 0.2952 | 19.9 | 20.14 | 20.39 | 20.64 | 20.89 | 21.14 | 21.39 | 21.65 | 21.9 | 22.16 |
    | 0.2903 | 19.21 | 19.45 | 19.69 | 19.94 | 20.2 | 20.45 | 20.7 | 20.96 | 21.22 | 21.47 |
    | 0.2855 | 18.53 | 18.77 | 19.02 | 19.27 | 19.52 | 19.78 | 20.03 | 20.29 | 20.55 | 20.8 |
    | 0.2805 | 17.87 | 18.12 | 18.37 | 18.62 | 18.87 | 19.13 | 19.38 | 19.64 | 19.9 | 20.16 |
    | 0.2755 | 17.24 | 17.48 | 17.73 | 17.98 | 18.24 | 18.49 | 18.75 | 19.01 | 19.27 | 19.53 |
    | 0.2708 | 16.62 | 16.86 | 17.11 | 17.36 | 17.62 | 17.88 | 18.14 | 18.39 | 18.65 | 18.91 |
    | 0.2658 | 16.01 | 16.26 | 16.51 | 16.76 | 17.02 | 17.28 | 17.54 | 17.8 | 18.06 | 18.32 |
    | 0.261 | 15.43 | 15.67 | 15.93 | 16.18 | 16.44 | 16.7 | 16.96 | 17.22 | 17.48 | 17.74 |
    | 0.2561 | 14.86 | 15.11 | 15.36 | 15.62 | 15.87 | 16.13 | 16.39 | 16.66 | 16.92 | 17.18 |
    | 0.2511 | 14.31 | 14.55 | 14.81 | 15.07 | 15.33 | 15.59 | 15.85 | 16.11 | 16.37 | 16.63 |
    | 0.2463 | 13.77 | 14.02 | 14.27 | 14.53 | 14.79 | 15.05 | 15.32 | 15.58 | 15.84 | 16.1 |
    | 0.2413 | 13.25 | 13.5 | 13.75 | 14.01 | 14.27 | 14.54 | 14.8 | 15.06 | 15.33 | 15.59 |
    | 0.2364 | 12.74 | 12.99 | 13.25 | 13.51 | 13.77 | 14.03 | 14.3 | 14.56 | 14.83 | 15.09 |
    | 0.2316 | 12.25 | 12.5 | 12.76 | 13.02 | 13.28 | 13.55 | 13.81 | 14.08 | 14.34 | 14.61 |
    | 0.2266 | 11.78 | 12.03 | 12.29 | 12.55 | 12.81 | 13.07 | 13.34 | 13.61 | 13.87 | 14.14 |
    | 0.2219 | 11.31 | 11.56 | 11.82 | 12.09 | 12.35 | 12.62 | 12.88 | 13.15 | 13.42 | 13.68 |
    | 0.2169 | 10.86 | 11.12 | 11.38 | 11.64 | 11.9 | 12.17 | 12.44 | 12.71 | 12.97 | 13.24 |
    | 0.2119 | 10.43 | 10.68 | 10.94 | 11.21 | 11.47 | 11.74 | 12.01 | 12.27 | 12.54 | 12.81 |
    | 0.2071 | 10 | 10.26 | 10.52 | 10.78 | 11.05 | 11.32 | 11.59 | 11.86 | 12.13 | 12.4 |
    | 0.2022 | 9.59 | 9.85 | 10.11 | 10.38 | 10.64 | 10.91 | 11.18 | 11.45 | 11.72 | 11.99 |
    | 0.1972 | 9.19 | 9.45 | 9.71 | 9.98 | 10.25 | 10.52 | 10.79 | 11.06 | 11.33 | 11.6 |
    | 0.1924 | 8.81 | 9.06 | 9.33 | 9.6 | 9.86 | 10.13 | 10.41 | 10.68 | 10.95 | 11.22 |
    | 0.1874 | 8.43 | 8.69 | 8.95 | 9.22 | 9.49 | 9.76 | 10.03 | 10.31 | 10.58 | 10.85 |
    | 0.1827 | 8.06 | 8.32 | 8.59 | 8.86 | 9.13 | 9.4 | 9.67 | 9.95 | 10.22 | 10.49 |
    | 0.1777 | 7.71 | 7.97 | 8.24 | 8.51 | 8.78 | 9.05 | 9.33 | 9.6 | 9.87 | 10.15 |
    | 0.1727 | 7.37 | 7.63 | 7.9 | 8.17 | 8.44 | 8.71 | 8.99 | 9.26 | 9.54 | 9.81 |
    | 0.168 | 7.03 | 7.3 | 7.56 | 7.84 | 8.11 | 8.38 | 8.66 | 8.93 | 9.21 | 9.48 |
    | 0.163 | 6.71 | 6.97 | 7.24 | 7.51 | 7.79 | 8.06 | 8.34 | 8.61 | 8.89 | 9.17 |
    | 0.1582 | 6.39 | 6.66 | 6.93 | 7.2 | 7.48 | 7.75 | 8.03 | 8.31 | 8.58 | 8.86 |
    | 0.1532 | 6.09 | 6.35 | 6.63 | 6.9 | 7.17 | 7.45 | 7.73 | 8.01 | 8.28 | 8.56 |
    | 0.1483 | 5.79 | 6.06 | 6.33 | 6.61 | 6.88 | 7.16 | 7.44 | 7.72 | 7.99 | 8.27 |
    | 0.1435 | 5.5 | 5.77 | 6.04 | 6.32 | 6.6 | 6.88 | 7.15 | 7.43 | 7.71 | 7.99 |
    | 0.1336 | 4.95 | 5.22 | 5.5 | 5.78 | 6.06 | 6.33 | 6.62 | 6.9 | 7.18 | 7.46 |
    | 0.1238 | 4.44 | 4.71 | 4.99 | 5.26 | 5.55 | 5.83 | 6.11 | 6.39 | 6.67 | 6.96 |
    | 0.1141 | 3.95 | 4.22 | 4.5 | 4.78 | 5.07 | 5.35 | 5.63 | 5.92 | 6.2 | 6.49 |
    | 0.1043 | 3.49 | 3.77 | 4.05 | 4.33 | 4.62 | 4.9 | 5.19 | 5.47 | 5.76 | 6.04 |
    | 0.0944 | 3.07 | 3.34 | 3.62 | 3.91 | 4.19 | 4.48 | 4.77 | 5.05 | 5.34 | 5.63 |
    | 0.0846 | 2.66 | 2.94 | 3.22 | 3.51 | 3.8 | 4.08 | 4.37 | 4.66 | 4.95 | 5.24 |
    | 0.0749 | 2.28 | 2.56 | 2.85 | 3.13 | 3.42 | 3.71 | 4 | 4.29 | 4.58 | 4.87 |
    | 0.0652 | 1.92 | 2.2 | 2.49 | 2.78 | 3.07 | 3.36 | 3.65 | 3.94 | 4.23 | 4.52 |
    | 0.0554 | 1.58 | 1.86 | 2.15 | 2.44 | 2.73 | 3.02 | 3.31 | 3.6 | 3.89 | 4.19 |
    | 0.0407 | 1.1 | 1.39 | 1.68 | 1.97 | 2.26 | 2.55 | 2.84 | 3.13 | 3.43 | 3.72 |
    | 0.026 | 0.67 | 0.95 | 1.24 | 1.53 | 1.82 | 2.12 | 2.41 | 2.7 | 3 | 3.29 |
    | 0.0113 | 0.27 | 0.56 | 0.85 | 1.14 | 1.43 | 1.72 | 2.01 | 2.31 | 2.6 | 2.9 |
    | 0.0015 | 0.03 | 0.32 | 0.6 | 0.89 | 1.19 | 1.48 | 1.77 | 2.06 | 2.36 | 2.65 |
    | 0 | 0 |  |  |  |  |  |  |  |  |  |
    | -0.0035 | -0.09 | 0.2 | 0.49 | 0.78 | 1.07 | 1.36 | 1.65 | 1.95 | 2.24 | 2.53 |
    | -0.0132 |  | -0.02 | 0.27 | 0.56 | 0.85 | 1.14 | 1.43 | 1.72 | 2.01 | 2.31 |
    | -0.0229 |  |  | 0.06 | 0.35 | 0.64 | 0.93 | 1.22 | 1.51 | 1.8 | 2.09 |
    | -0.0329 |  |  | -0.13 | 0.15 | 0.44 | 0.73 | 1.02 | 1.31 | 1.6 | 1.89 |
    | -0.0426 |  |  |  | -0.03 | 0.25 | 0.54 | 0.83 | 1.11 | 1.4 | 1.69 |
    | -0.0524 |  |  |  |  | 0.08 | 0.36 | 0.65 | 0.93 | 1.22 | 1.5 |
    | -0.0671 |  |  |  |  | -0.16 | 0.12 | 0.4 | 0.68 | 0.96 | 1.25 |
    | -0.0818 |  |  |  |  |  | -0.1 | 0.17 | 0.45 | 0.73 | 1.01 |
    | -0.1013 |  |  |  |  |  |  | -0.09 | 0.18 | 0.46 | 0.73 |
    | -0.121 |  |  |  |  |  |  |  | -0.05 | 0.22 | 0.48 |
    | -0.1405 |  |  |  |  |  |  |  |  | 0.01 | 0.27 |
    | -0.1602 |  |  |  |  |  |  |  |  | -0.18 | 0.08 |
    | -0.1699 |  |  |  |  |  |  |  |  |  | -0.01 |


??? note "NaCl (B1) — Skelton et al. (1984)"

    | x = 1−a/a₀ | 0 K | 40 K | 60 K | 80 K | 100 K | 120 K | 140 K | 160 K | 200 K | 250 K | 298 K |
    |---|---|---|---|---|---|---|---|---|---|---|---|
    | 0 |  |  |  |  |  |  |  |  |  |  | 0 |
    | 0.002 |  |  |  |  |  |  |  |  |  | 0.009 | 0.144 |
    | 0.004 |  |  |  |  |  |  |  |  | 0.022 | 0.16 | 0.294 |
    | 0.006 |  |  |  |  |  |  | 0.023 | 0.072 | 0.175 | 0.313 | 0.447 |
    | 0.008 | 0.012 | 0.016 | 0.032 | 0.06 | 0.096 | 0.137 | 0.183 | 0.231 | 0.334 | 0.472 | 0.606 |
    | 0.01 | 0.178 | 0.183 | 0.198 | 0.225 | 0.262 | 0.302 | 0.348 | 0.396 | 0.499 | 0.636 | 0.77 |
    | 0.012 | 0.349 | 0.353 | 0.368 | 0.395 | 0.431 | 0.471 | 0.516 | 0.564 | 0.667 | 0.804 | 0.938 |
    | 0.016 | 0.707 | 0.71 | 0.725 | 0.751 | 0.786 | 0.825 | 0.871 | 0.918 | 1.02 | 1.157 | 1.291 |
    | 0.02 | 1.087 | 1.091 | 1.104 | 1.13 | 1.164 | 1.203 | 1.248 | 1.295 | 1.397 | 1.533 | 1.667 |
    | 0.024 | 1.49 | 1.493 | 1.506 | 1.531 | 1.565 | 1.603 | 1.647 | 1.695 | 1.796 | 1.931 | 2.065 |
    | 0.028 | 1.919 | 1.921 | 1.933 | 1.957 | 1.99 | 2.028 | 2.072 | 2.119 | 2.219 | 2.355 | 2.488 |
    | 0.032 | 2.373 | 2.375 | 2.386 | 2.409 | 2.442 | 2.479 | 2.522 | 2.569 | 2.669 | 2.804 | 2.937 |
    | 0.036 | 2.854 | 2.855 | 2.866 | 2.889 | 2.92 | 2.957 | 3 | 3.046 | 3.145 | 3.28 | 3.413 |
    | 0.04 | 3.364 | 3.365 | 3.376 | 3.397 | 3.427 | 3.464 | 3.506 | 3.552 | 3.651 | 3.785 | 3.918 |
    | 0.044 | 3.904 | 3.905 | 3.915 | 3.935 | 3.965 | 4.001 | 4.043 | 4.088 | 4.187 | 4.321 | 4.453 |
    | 0.048 | 4.476 | 4.477 | 4.486 | 4.506 | 4.535 | 4.57 | 4.612 | 4.657 | 4.755 | 4.888 | 5.02 |
    | 0.052 | 5.081 | 5.082 | 5.09 | 5.109 | 5.138 | 5.172 | 5.214 | 5.258 | 5.355 | 5.488 | 5.62 |
    | 0.056 | 5.721 | 5.722 | 5.73 | 5.748 | 5.776 | 5.81 | 5.85 | 5.895 | 5.991 | 6.124 | 6.255 |
    | 0.06 | 6.4 | 6.399 | 6.407 | 6.424 | 6.451 | 6.485 | 6.525 | 6.569 | 6.665 | 6.797 | 6.928 |
    | 0.064 | 7.117 | 7.117 | 7.124 | 7.14 | 7.166 | 7.199 | 7.239 | 7.282 | 7.378 | 7.509 | 7.64 |
    | 0.068 | 7.875 | 7.875 | 7.881 | 7.897 | 7.923 | 7.955 | 7.994 | 8.037 | 8.132 | 8.263 | 8.393 |
    | 0.072 | 8.677 | 8.676 | 8.682 | 8.697 | 8.722 | 8.753 | 8.792 | 8.835 | 8.929 | 9.059 | 9.189 |
    | 0.076 | 9.524 | 9.523 | 9.528 | 9.543 | 9.567 | 9.598 | 9.636 | 9.678 | 9.771 | 9.901 | 10.031 |
    | 0.08 | 10.419 | 10.418 | 10.423 | 10.437 | 10.46 | 10.49 | 10.528 | 10.57 | 10.662 | 10.792 | 10.921 |
    | 0.084 | 11.365 | 11.363 | 11.368 | 11.381 | 11.403 | 11.433 | 11.47 | 11.511 | 11.603 | 11.732 | 11.861 |
    | 0.088 | 12.364 | 12.362 | 12.366 | 12.379 | 12.4 | 12.43 | 12.466 | 12.507 | 12.598 | 12.726 | 12.855 |
    | 0.092 | 13.421 | 13.418 | 13.422 | 13.434 | 13.455 | 13.483 | 13.52 | 13.56 | 13.65 | 13.778 | 13.906 |
    | 0.096 | 14.535 | 14.533 | 14.536 | 14.547 | 14.567 | 14.595 | 14.631 | 14.671 | 14.76 | 14.887 | 15.015 |
    | 0.1 | 15.713 | 15.71 | 15.713 | 15.723 | 15.742 | 15.77 | 15.805 | 15.844 | 15.933 | 16.06 | 16.187 |
    | 0.104 | 16.956 | 16.953 | 16.956 | 16.965 | 16.984 | 17.011 | 17.045 | 17.084 | 17.173 | 17.298 | 17.425 |
    | 0.108 | 18.268 | 18.264 | 18.266 | 18.275 | 18.293 | 18.32 | 18.354 | 18.392 | 18.48 | 18.604 | 18.731 |
    | 0.112 | 19.653 | 19.65 | 19.651 | 19.66 | 19.677 | 19.703 | 19.736 | 19.774 | 19.861 | 19.985 | 20.111 |
    | 0.116 | 21.115 | 21.111 | 21.112 | 21.12 | 21.136 | 21.162 | 21.195 | 21.232 | 21.318 | 21.441 | 21.567 |
    | 0.12 | 22.658 | 22.654 | 22.655 | 22.662 | 22.678 | 22.703 | 22.735 | 22.772 | 22.857 | 22.98 | 23.105 |
    | 0.124 | 24.286 | 24.281 | 24.282 | 24.289 | 24.304 | 24.328 | 24.36 | 24.396 | 24.48 | 24.602 | 24.727 |
    | 0.126 | 25.134 | 25.129 | 25.13 | 25.136 | 25.15 | 25.174 | 25.206 | 25.242 | 25.326 | 25.448 | 25.572 |
    | 0.128 | 26.003 | 25.999 | 25.999 | 26.005 | 26.019 | 26.043 | 26.074 | 26.11 | 26.194 | 26.315 | 26.439 |
    | 0.13 | 26.898 | 26.893 | 26.894 | 26.899 | 26.913 | 26.936 | 26.968 | 27.003 | 27.086 | 27.207 | 27.331 |
    | 0.132 | 27.816 | 27.811 | 27.811 | 27.816 | 27.83 | 27.853 | 27.884 | 27.919 | 28.002 | 28.122 | 28.246 |
    | 0.134 | 28.76 | 28.755 | 28.755 | 28.759 | 28.773 | 28.796 | 28.826 | 28.861 | 28.944 | 29.064 | 29.187 |
    | 0.136 | 29.729 | 29.723 | 29.723 | 29.728 | 29.741 | 29.763 | 29.793 | 29.828 | 29.91 | 30.03 | 30.153 |
    | 0.138 | 30.723 | 30.718 | 30.718 | 30.722 | 30.735 | 30.757 | 30.787 | 30.821 | 30.903 | 31.022 | 31.145 |


??? note "레늄(Re) — Zha et al. (2004)"

    | x = 1−V/V₀ | 300 K | 500 K | 1000 K | 1500 K | 2000 K | 2500 K | 3000 K |
    |---|---|---|---|---|---|---|---|
    | 0 | 0 | 1.31 | 4.81 | 8.54 | 12.42 | 16.34 | 20.26 |
    | 0.01 | 3.7 | 5.02 | 8.53 | 12.25 | 16.09 | 19.98 | 23.86 |
    | 0.02 | 7.61 | 8.94 | 12.46 | 16.16 | 19.97 | 23.82 | 27.67 |
    | 0.03 | 11.74 | 13.07 | 16.6 | 20.29 | 24.07 | 27.88 | 31.69 |
    | 0.04 | 16.11 | 17.45 | 20.98 | 24.64 | 28.39 | 32.16 | 35.93 |
    | 0.05 | 20.73 | 22.07 | 25.61 | 29.24 | 32.96 | 36.68 | 40.41 |
    | 0.06 | 25.61 | 26.95 | 30.49 | 34.1 | 37.78 | 41.46 | 45.14 |
    | 0.07 | 30.77 | 32.11 | 35.65 | 39.23 | 42.87 | 46.5 | 50.14 |
    | 0.08 | 36.23 | 37.57 | 41.11 | 44.64 | 48.24 | 51.83 | 55.42 |
    | 0.09 | 42 | 43.35 | 46.87 | 50.37 | 53.93 | 57.47 | 61 |
    | 0.1 | 48.11 | 49.46 | 52.96 | 56.42 | 59.93 | 63.42 | 66.91 |
    | 0.11 | 54.58 | 55.92 | 59.41 | 62.82 | 66.28 | 69.72 | 73.15 |
    | 0.12 | 61.43 | 62.76 | 66.23 | 69.58 | 73 | 76.39 | 79.76 |
    | 0.13 | 68.68 | 70 | 73.44 | 76.74 | 80.11 | 83.44 | 86.75 |
    | 0.14 | 76.36 | 77.68 | 81.07 | 84.32 | 87.63 | 90.9 | 94.16 |
    | 0.15 | 84.49 | 85.8 | 89.16 | 92.33 | 95.59 | 98.81 | 102 |
    | 0.16 | 93.12 | 94.41 | 97.72 | 100.82 | 104.02 | 107.18 | 110.31 |
    | 0.17 | 102.27 | 103.54 | 106.79 | 109.82 | 112.96 | 116.06 | 119.12 |
    | 0.18 | 111.97 | 113.23 | 116.41 | 119.35 | 122.43 | 125.46 | 128.46 |
    | 0.19 | 122.26 | 123.5 | 126.61 | 129.45 | 132.47 | 135.44 | 138.37 |
    | 0.2 | 133.19 | 134.4 | 137.42 | 140.17 | 143.12 | 146.03 | 148.89 |


??? note "아르곤(Ar) — Ross et al. (1986)(273 K 등온; 몰 부피 → 압력)"

    | Vₘ [cm³/mol] | P [GPa] (273 K) |
    |---|---|
    | 19 | 1.6 |
    | 18 | 2.1 |
    | 17 | 2.8 |
    | 16 | 3.8 |
    | 15 | 5.3 |
    | 14 | 7.5 |
    | 13 | 10.7 |
    | 12 | 15.5 |
    | 11 | 22.9 |
    | 10 | 34.7 |
    | 9 | 54 |
    | 8 | 86.8 |
    | 7 | 145.3 |
    | 6 | 256 |
    | 5 | 484.1 |
    | 4.5 | 689.2 |


??? note "납(Pb) — Strässle et al. (2014)(온도 의존 파라미터)"

    a₀(T), B(T), B′(T)를 온도 T에 대해 선형 보간한 뒤, Vinet 식으로 계산합니다.

    **체적탄성률 표**

    | T [K] | B [GPa] | B′ |
    |---|---|---|
    | 0 | 48.3298 | 5.4511 |
    | 20 | 48.2387 | 5.4542 |
    | 40 | 47.9462 | 5.4644 |
    | 60 | 47.5019 | 5.4801 |
    | 80 | 47 | 5.4979 |
    | 100 | 46.4875 | 5.5165 |
    | 120 | 45.9743 | 5.5353 |
    | 140 | 45.4578 | 5.5545 |
    | 160 | 44.9356 | 5.5742 |
    | 180 | 44.4073 | 5.5945 |
    | 200 | 43.8743 | 5.6152 |
    | 220 | 43.3386 | 5.6364 |
    | 240 | 42.8019 | 5.658 |
    | 260 | 42.2659 | 5.6799 |
    | 280 | 41.7317 | 5.7021 |
    | 300 | 41.2 | 5.7245 |

    **상압 격자 상수 표**

    | T [K] | a₀ [Å] |
    |---|---|
    | 0 | 4.91366 |
    | 5 | 4.9137 |
    | 10 | 4.91378 |
    | 15 | 4.91391 |
    | 20 | 4.9141 |
    | 25 | 4.91436 |
    | 30 | 4.91469 |
    | 35 | 4.91508 |
    | 40 | 4.91552 |
    | 45 | 4.91601 |
    | 50 | 4.91654 |
    | 55 | 4.9171 |
    | 60 | 4.91768 |
    | 65 | 4.91828 |
    | 70 | 4.9189 |
    | 75 | 4.91952 |
    | 80 | 4.92014 |
    | 85 | 4.92077 |
    | 90 | 4.9214 |
    | 95 | 4.92203 |
    | 100 | 4.92267 |
    | 105 | 4.9233 |
    | 110 | 4.92394 |
    | 115 | 4.92457 |
    | 120 | 4.92521 |
    | 125 | 4.92585 |
    | 130 | 4.9265 |
    | 135 | 4.92714 |
    | 140 | 4.92779 |
    | 145 | 4.92844 |
    | 150 | 4.92909 |
    | 155 | 4.92975 |
    | 160 | 4.93041 |
    | 165 | 4.93108 |
    | 170 | 4.93174 |
    | 175 | 4.93241 |
    | 180 | 4.93308 |
    | 185 | 4.93376 |
    | 190 | 4.93444 |
    | 195 | 4.93511 |
    | 200 | 4.9358 |
    | 205 | 4.93648 |
    | 210 | 4.93717 |
    | 215 | 4.93785 |
    | 220 | 4.93854 |
    | 225 | 4.93923 |
    | 230 | 4.93993 |
    | 235 | 4.94062 |
    | 240 | 4.94131 |
    | 245 | 4.94201 |
    | 250 | 4.9427 |
    | 255 | 4.9434 |
    | 260 | 4.9441 |
    | 265 | 4.9448 |
    | 270 | 4.9455 |
    | 275 | 4.94619 |
    | 280 | 4.94689 |
    | 285 | 4.9476 |
    | 290 | 4.9483 |
    | 295 | 4.949 |
    | 300 | 4.9497 |
    | 305 | 4.9504 |
    | 310 | 4.9511 |
